Repository: kateelder2022/ULTERA-contribute-llnl

ULTERA Data Templates Repository: [github.com/PhasesResearchLab/ULTERA-contribute](https://github.com/PhasesResearchLab/ULTERA-contribute)

## This Dataset

- Kate Elder
- _Brief description_
- _Anything else you like to say_

## ULTERA Database
This template repository was developed for contributing to the [**ULTERA Database**](https://ultera.org) carried under the 
[**DOE ARPA-E ULTIMATE program**](https://arpa-e.energy.gov/?q=arpa-e-programs/ultimate) that
aims to develop a new generation of materials for turbine blades in gas turbines and related
applications. 

The main scope of this dataset is collecting data on compositionally complex alloys (CCAs), also known as high entropy alloys (HEAs) and multi-principle-element alloys (MPEAs), with extra attention given to (1) high-temperature (refractory) mechanical data, (2) phases present under different processing conditions. Although low-entropy alloys (incl. binaries) are typically not presented to the end-user (or counted in statistics), some are present and used in ML efforts; thus **all high-quality alloy data contributions are welcome!**

## Fancy Stuff Through Actions

### (before you start) Enabling GitHub Actions

All of the functionalities below rely on automated "actions" that happen at predetermined events (e.g. Excel2CSV converter will run every time you push a modification to your dataset; either a single commit of a set of them) and **should just work out-of-the box if enabled (easy 30s job)**. You will just wait to see the results in a minute or so or track progress under `Actions` tab in the top GitHub menu.

To enable them, you will only need to:
1. Go to: Settings > Actions (General) > Actions permissions
2. Select "Allow all Actions and Reusable Workflows"
3. Save and refresh the page
4.

### Tracking changes in data while retaining Excel style and functions

When publishing a dataset, one usually has to make a choice between storing it in either (a) plaintext formats, like TXT, CSV, and JSON, or (b) in one of the rich data formats, like Excel/Word Spreadsheet or table in PDF of a paper. 

The first option, **plaintext**, is typically preferred by scientists focused on the data as a training input for modeling efforts (whether covering simple statistics or fancy machine learning models) since it is usually (1) easier to digest by computer programs, (2) doesn't introduce any ambiguities on what is stored in it (all data is plain without, e.g., rounded numbers), (3) every change to the dataset can be tracked by git (either locally or through services like GitHub or GitLab) so that researcher know exact changes between data right now versus let's say 7 months earlier, and perhaps most significantly (4) can reference and compare datasets by commits thus allowing precise statements like _"V13 of the model used additional 5 yield stress data points and 17 hardness data points for alloys #3,27,79 while skipping 2 outliers (#111,112) we identified in May as coming from contaminated experiments"._

The **rich format** options like Excel spreadsheets are typically preferred by scientists, as they provide a number of conveniences. They (1) allow styling of the dataset, ranging from, e.g., customizable spreadsheet table column widths to make display much clearer to view, through the possibility of setting small fonts when describing data fields, to the automated highlighting of values that are outside of an accepted range. They also (2) allow one to have one column with data in original units and automatically convert them as needed to different ones on the fly, (3) format the displayed precision to the liking of the researcher or community while retaining full precision, and even (4) store images inside them for reference. However, the rich formats are usually binary and thus cannot be tracked by git (see plaintext advantages) beyond versioning them and commenting changes. This works for small modifications but quickly gets out of hand as the dataset matures and tens or hundreds of changes are made. 

**In this contribution repository, we enable both at the same time.** The template you populate with your data is in the Excel Spreadsheet format and can be modified in any way that doesn't change its core structure. You can style it to your liking or even store some images outside of template fields. At the same time, every time you _push_ changes to the repository, an automated [GitHub action]((before-you-start)-Enabling-GitHub-Actions) defined in `excel2csv.yml` will convert all of your templates stored in the main directory of this repository into plain-text CSV files, add them to your git working branch, and, if there are any changes in your data, it will commit them under name `(automatic) excel2csv Action for Data Tracking`. Now, you will be able to both (1) see what has changed at the template modification time and (2) compare between these commits to see how your data was modified long-term.

File: LLNL_Hardness.csv
Name:,Kate Elder
Email:,elder7@llnl.gov
Direct Fetched:,T
Hand Fetched:,T
Comment:,None

id/nickname,Composition,Structure,Processing,Material Comment,Name,Source,Property Parameters,Temperature [K],Value [SI],Uncertainty [SI],Unit [SI],Pointer,DOI
HEA_H_1,Mo58 Ta40 Zr2,BCC,AC,None,hardness,EXP,None,298,4796113350.0,None,Pa,F5,10.1038/s41524-023-01031-6
HEA_H_2,Mo54 Nb40 Zr6,BCC,AC,None,hardness,EXP,None,298,4893202650.0,None,Pa,F5,10.1038/s41524-023-01031-6
HEA_H_3,Cr37 Mo63,BCC,AC,None,hardness,EXP,None,298,5290288080.000001,None,Pa,F5,10.1038/s41524-023-01031-6
HEA_H_4,Cr44 Mo50 W6,BCC,AC,None,hardness,EXP,None,298,5855073210.0,None,Pa,F5,10.1038/s41524-023-01031-6
HEA_H_5,Cr42 Mo46 Ti12,BCC,AC,None,hardness,EXP,None,298,5749059540.0,None,Pa,F5,10.1038/s41524-023-01031-6
HEA_H_6,Cr28 Mo50 Nb22,BCC,AC,None,hardness,EXP,None,298,6282952620.0,None,Pa,F5,10.1038/s41524-023-01031-6
HEA_H_7,Mo36 Nb36 Zr18,BCC,AC,None,hardness,EXP,None,298,4962930420.0,None,Pa,F5,10.1038/s41524-023-01031-6
HEA_H_8,Mo58 Ta32 Zr10,BCC,AC,None,hardness,EXP,None,298,5776028790.0,None,Pa,F5,10.1038/s41524-023-01031-6
HEA_H_9,Cr38 Mo46Nb16,BCC,AC,None,hardness,EXP,None,298,6787424700.0,None,Pa,F5,10.1038/s41524-023-01031-6
HEA_H_10,Cr42 Mo36 Nb22,BCC,AC,None,hardness,EXP,None,298,7382317320.0,None,Pa,F5,10.1038/s41524-023-01031-6
HEA_H_11,Mo50 Nb10 V40,BCC,AC,None,hardness,EXP,None,298,4493959680.0,None,Pa,SF7,10.1038/s41524-023-01031-6
HEA_H_12,Mo60 Nb40,BCC,AC,None,hardness,EXP,None,298,4298898450.0,None,Pa,SF7,10.1038/s41524-023-01031-6
HEA_H_13,Nb30 W70,BCC,AC,None,hardness,EXP,None,298,4844167650.0,None,Pa,SF7,10.1038/s41524-023-01031-6
HEA_H_14,Mo30 Nb20 V50,BCC,AC,None,hardness,EXP,None,298,4279480590.0,None,Pa,SF7,10.1038/s41524-023-01031-6
HEA_H_15,Nb10 V40 W50,BCC,AC,None,hardness,EXP,None,298,5911365390.0,None,Pa,SF7,10.1038/s41524-023-01031-6
HEA_H_16,Mo47 Nb30 V23,BCC,AC,None,hardness,EXP,None,298,4724424180.0,None,Pa,SF7,10.1038/s41524-023-01031-6
HEA_H_17,Nb20 V50 W30,BCC,AC,None,hardness,EXP,None,298,6008650830.000001,None,Pa,SF7,10.1038/s41524-023-01031-6
HEA_H_18,Mo20 Nb20 Ta20 V20 W20,BCC,AC,None,hardness,EXP,None,298,5907050310.0,None,Pa,SF7,10.1038/s41524-023-01031-6
HEA_H_19,Cr20 Mo50 Nb10 V20,BCC,AC,None,hardness,EXP,None,298,5995117169.999999,None,Pa,SF7,10.1038/s41524-023-01031-6
HEA_H_20,Cr20 Mo30 Nb20 V30,BCC,AC,None,hardness,EXP,None,298,5559490230.0,None,Pa,SF7,10.1038/s41524-023-01031-6
HEA_H_21,Cr20 Nb20 V30 W30,BCC,AC,None,hardness,EXP,None,298,5617547669.999999,None,Pa,SF7,10.1038/s41524-023-01031-6
HEA_H_22,Cr20 Nb10 V20 W50,BCC,AC,None,hardness,EXP,None,298,4141692240.0,None,Pa,SF7,10.1038/s41524-023-01031-6
HEA_H_23,Cr25 Mo45 Nb30,BCC,AC,None,hardness,EXP,None,298,6415445190.0,None,Pa,SF7,10.1038/s41524-023-01031-6
HEA_H_24,Cr22.5 Nb22.5 W55,BCC,AC,None,hardness,EXP,None,298,4998725970.0,None,Pa,SF7,10.1038/s41524-023-01031-6
HEA_H_25,Cr50 Mo30 Nb20,BCC,AC,None,hardness,EXP,None,298,7557274200.0,None,Pa,SF7,10.1038/s41524-023-01031-6
HEA_H_26,Cr45 Nb15 W40,BCC,AC,None,hardness,EXP,None,298,8959871340.0,None,Pa,SF7,10.1038/s41524-023-01031-6
